Repository: EPFL-ENAC/CCFatiguePlatform

# CCFatigue Platform

CCFatiguePlatform is an initiative from CCLab that aims to develop a web application to faciltate manipulation and harmonized storage of composite materials testing datasets.

[Demo](https://ccfatigue-test.epfl.ch/)

## Data Convention 

A detailed guide for uploading data is available at: frontend/public/downloads/Upload_guide.pdf.

For each experiment, a complete .xls metadata file and one .csv file per specimen are required.

# TST XLS file standards

A ready-to-use metadata template is provided in each downloadable folder located in frontend/public/downloads/.

## TST CSV files standards (column names must be exact, where # is replaced by a number) :

Each experiment type have different mandatory columns. 
Make sure to read carefully the dedicated guide inside each downloadable folder in frontend/public/downloads/.  
Additionally, an example .csv file is provided alongside the guide.

# How to use on your desktop

## Secrets

```bash
mkdir -p secrets && cat <<EOF > secrets/.env
POSTGRES_USER=ccfatigue
POSTGRES_PASSWORD=mannino
mail_from=sender@email.com
mail_username=your_username
mail_password=your_password
mail_server=your_server
mail_port=your_mailport
mail_tls=True/False
mail_ssl=True/False
recipient_email=receiver@email.com
EOF
```

## Run Backend

```bash
make dev-database
make dev-backend
```

## Run Frontend

```bash
make dev-frontend
```

# Dev tools

## Run Preprocessing

```bash
make preprocessing
```

## Re-generate API bindings btw backend and frontend

```bash
make api
```

# Server provisioning

```bash
make run
```

# App architecture

# Original analysis fortran modules

The modules have been removed from the project but can be viewed [here](https://github.com/EPFL-ENAC/CCFatiguePlatform/tree/cde13599121bceb95d579adfe3e56056ba622d60/CCFatigue_modules).

# TST Standard Data format

### Structure

Each experiment is composed of several tests.
```
└───Experiment folder
	   │   Metadata file .xls
	   │   Test data 001 .csv
	   │   Test data 002 .csv
	   │   ...

```

### Directory/file naming conventions

* Experiment folder:  **TST _ {Researcher's lastname}_{Date} _ {Test type}** 
* Metadata file: **TST_{Date} _ {Test type}_metadata.xls** 
* Test data: **TST _ {Date} _ {Test type} _ {###}.csv** 

with:

* date: YYYY-MM (starting month of the experiment)
* Test type: {FA} = standard fatigue or {QS} = standard quasi-static.
* \###: Specimen number

### TST CSV files standards (column names must be exact) :


| Column name          | Description                                        | Unit  | Data type | Mandatory  |
|----------------------|----------------------------------------------------|-------|-----------|---|
| Machine\_N_cycles     | Number of cycles counted by the machine            | [-]   | int       | y  |
| Machine_Load         | Load measured by the machine                       | [kN] | double    |  y |
| Machine_Displacement | Displacement measured by the machine               | [mm]   | double    |  y |
| index            | Image number                                       | [-]   | int       |   |
| Camera\_N_cycles         | Number of cycles counted by the camera             | [-]   | int       |   |
| exx              | Strain measured along main axis              | [-]  | double    |   |
| eyy              | Strain measured along secondary axis         | [-]  | double    |   |
| exy              | Strain measured along a specified axis       | [-]  | double    |   |
| crack_length     | Crack length measurement (for fracture testings)   | [mm]  | double    |   |
| Th_time              | Time as counted by temperature monitoring          | [sec] | int       |   |
| Th\_N_cycles          | Number of cycles counted by temperature monitoring | [-]   | int       |   |
| Th\_specimen_max      | Maximum temperature monitored                      | [°C]  | single    |   |
| Th\_specimen_mean     | Mean temperature                                   | [°C]  | single    |   |
| Th_chamber           | Temperature of the test environment                | [°C]  | single    |   |
| Th_uppergrips        | Temperature of the upper grips                     | [°C]  | single    |   |
| Th_lowergrips        | Temperature of the lower grips                     | [°C]  | single    |   |
| Specimen Name        | Specimen Name                    | [-]  | string    |   |

File: Data/TST_Liu_2020-09_FA/preprocessed/TST_2020-09_FA_metadata.csv
Specimen number,Specimen name,Stress Ratio,Maximum load,Frequency,Run-out ,Displacement controlled loading rate,Load controlled loading rate,Length,Width,Thickness,Temperature,Humidity,initial crack length,x corrdinate of measuring point #,y corrdinate of measuring point #
1,F-0.53-a,0.1,29.5,1.4,No,,75.6,64,36,2,21,45,,,
2,F-0.53-b,0.1,29.5,1.4,No,,75.6,64,36,2,21,45,,,
3,F-0.53-c,0.1,29.5,1.4,No,,75.6,64,36,2,21,45,,,
4,F-0.38-a,0.1,21.05,2.0,No,,75.6,64,36,2,21,45,,,
5,F-0.38-b,0.1,21.05,2.0,No,,75.6,64,36,2,21,45,,,
6,F-0.38-c,0.1,21.05,2.0,No,,75.6,64,36,2,21,45,,,
7,F-0.26-a,0.1,14.74,2.9,No,,75.6,64,36,2,21,45,,,
8,F-0.26-b,0.1,14.74,2.9,No,,75.6,64,36,2,21,45,,,
9,F-0.26-c,0.1,14.74,2.9,No,,75.6,64,36,2,21,45,,,
10,F-0.19-a,0.1,10.53,4.2,No,,75.6,64,36,2,21,45,,,
11,F-0.19-b,0.1,10.53,4.2,No,,75.6,64,36,2,21,45,,,
12,F-0.19-c,0.1,10.53,4.2,No,,75.6,64,36,2,21,45,,,
13,F-0.15-a,0.1,8.4,5.0,No,,75.6,64,36,2,21,45,,,
14,F-0.15-b,0.1,8.4,5.0,No,,75.6,64,36,2,21,45,,,
