Repository: EPFL-ENAC/CCFatiguePlatform

# CCFatigue Platform

CCFatiguePlatform is an initiative from CCLab that aims to develop a web application to faciltate manipulation and harmonized storage of composite materials testing datasets.

[Demo](https://ccfatigue-test.epfl.ch/)

## Data Convention 

A detailed guide for uploading data is available at: frontend/public/downloads/Upload_guide.pdf.

For each experiment, a complete .xls metadata file and one .csv file per specimen are required.

# TST XLS file standards

A ready-to-use metadata template is provided in each downloadable folder located in frontend/public/downloads/.

## TST CSV files standards (column names must be exact, where # is replaced by a number) :

Each experiment type have different mandatory columns. 
Make sure to read carefully the dedicated guide inside each downloadable folder in frontend/public/downloads/.  
Additionally, an example .csv file is provided alongside the guide.

# How to use on your desktop

## Secrets

```bash
mkdir -p secrets && cat <<EOF > secrets/.env
POSTGRES_USER=ccfatigue
POSTGRES_PASSWORD=mannino
mail_from=sender@email.com
mail_username=your_username
mail_password=your_password
mail_server=your_server
mail_port=your_mailport
mail_tls=True/False
mail_ssl=True/False
recipient_email=receiver@email.com
EOF
```

## Run Backend

```bash
make dev-database
make dev-backend
```

## Run Frontend

```bash
make dev-frontend
```

# Dev tools

## Run Preprocessing

```bash
make preprocessing
```

## Re-generate API bindings btw backend and frontend

```bash
make api
```

# Server provisioning

```bash
make run
```

# App architecture

# Original analysis fortran modules

The modules have been removed from the project but can be viewed [here](https://github.com/EPFL-ENAC/CCFatiguePlatform/tree/cde13599121bceb95d579adfe3e56056ba622d60/CCFatigue_modules).

# TST Standard Data format

### Structure

Each experiment is composed of several tests.
```
└───Experiment folder
	   │   Metadata file .xls
	   │   Test data 001 .csv
	   │   Test data 002 .csv
	   │   ...

```

### Directory/file naming conventions

* Experiment folder:  **TST _ {Researcher's lastname}_{Date} _ {Test type}** 
* Metadata file: **TST_{Date} _ {Test type}_metadata.xls** 
* Test data: **TST _ {Date} _ {Test type} _ {###}.csv** 

with:

* date: YYYY-MM (starting month of the experiment)
* Test type: {FA} = standard fatigue or {QS} = standard quasi-static.
* \###: Specimen number

### TST CSV files standards (column names must be exact) :


| Column name          | Description                                        | Unit  | Data type | Mandatory  |
|----------------------|----------------------------------------------------|-------|-----------|---|
| Machine\_N_cycles     | Number of cycles counted by the machine            | [-]   | int       | y  |
| Machine_Load         | Load measured by the machine                       | [kN] | double    |  y |
| Machine_Displacement | Displacement measured by the machine               | [mm]   | double    |  y |
| index            | Image number                                       | [-]   | int       |   |
| Camera\_N_cycles         | Number of cycles counted by the camera             | [-]   | int       |   |
| exx              | Strain measured along main axis              | [-]  | double    |   |
| eyy              | Strain measured along secondary axis         | [-]  | double    |   |
| exy              | Strain measured along a specified axis       | [-]  | double    |   |
| crack_length     | Crack length measurement (for fracture testings)   | [mm]  | double    |   |
| Th_time              | Time as counted by temperature monitoring          | [sec] | int       |   |
| Th\_N_cycles          | Number of cycles counted by temperature monitoring | [-]   | int       |   |
| Th\_specimen_max      | Maximum temperature monitored                      | [°C]  | single    |   |
| Th\_specimen_mean     | Mean temperature                                   | [°C]  | single    |   |
| Th_chamber           | Temperature of the test environment                | [°C]  | single    |   |
| Th_uppergrips        | Temperature of the upper grips                     | [°C]  | single    |   |
| Th_lowergrips        | Temperature of the lower grips                     | [°C]  | single    |   |
| Specimen Name        | Specimen Name                    | [-]  | string    |   |

File: Data/preprocessed/TST_Khalooei_2021-10_FA/HYS_measure_001.csv
n_cycles,hysteresis_area,stiffness,creep
1,2e-05,,
2,2e-05,10.2405721445,0.0035975745
3,2e-05,10.3442135833,0.0037897483
4,2e-05,10.3835013256,0.0039023579
5,2e-05,10.4139063385,0.003963546
6,2e-05,10.4124150126,0.0040160947
7,2e-05,10.4336737915,0.0040676839
8,2e-05,10.4401955534,0.0041009614
9,2e-05,10.4335093729,0.0041260641
10,1e-05,10.4516724285,0.0041393373
11,1e-05,10.4358499161,0.0041610773
12,1e-05,10.4431942543,0.0041867574
13,1e-05,10.4398990907,0.0041969725
14,1e-05,10.4432593822,0.0042176549
15,2e-05,10.4330311266,0.0042361802
16,1e-05,10.4396759887,0.0042462385
17,1e-05,10.4476318115,0.0042639114
18,1e-05,10.4274933115,0.0042833877
19,1e-05,10.4446343876,0.0043081373
20,2e-05,10.4169149761,0.0043311376
21,2e-05,10.4144311496,0.0043265487
22,2e-05,10.4248762428,0.0043406117
23,2e-05,10.40517885,0.004358995
24,2e-05,10.4204295551,0.0043752941
25,2e-05,10.3908370366,0.0043942919
26,2e-05,10.404027208,0.0043927182
27,2e-05,10.4089462204,0.0044128498
28,2e-05,10.3860477609,0.004436282
29,2e-05,10.3832210677,0.0044400422
30,2e-05,10.3696953856,0.0044448988
31,2e-05,10.3752710068,0.0044405973
32,2e-05,10.3758999966,0.0044598849
33,2e-05,10.3811389713,0.004463785
34,2e-05,10.3590102754,0.004479055
35,2e-05,10.3574056461,0.0044839176
36,2e-05,10.365337869,0.0044905662
37,2e-05,10.3351451508,0.0045192262
38,2e-05,10.3405268379,0.0045292966
39,2e-05,10.3259088747,0.0045282967
40,2e-05,10.3404532966,0.0045298959
41,2e-05,10.3355328594,0.0045482534
42,2e-05,10.3320833737,0.0045491302
43,2e-05,10.3221013918,0.0045506391
44,2e-05,10.3129845905,0.0045724795
45,2e-05,10.3177086261,0.0045891617
46,2e-05,10.3100412707,0.0045789255
47,2e-05,10.3064666096,0.004596469
48,2e-05,10.3190124987,0.0046014074
49,2e-05,10.2837759796,0.0046223543
50,2e-05,10.2998081718,0.0046344286
51,2e-05,10.2721257208,0.0046356943
52,2e-05,10.2860560893,0.0046379898
53,2e-05,10.2850789795,0.0046404055
54,2e-05,10.2653789186,0.0046447481
55,2e-05,10.2830730282,0.0046536212
56,2e-05,10.2529049887,0.0046652764
57,2e-05,10.265639075,0.0046701114
58,2e-05,10.2508677719,0.0046821834
59,2e-05,10.2599931906,0.0046816096
60,2e-05,10.2553590973,0.0046891751
61,2e-05,10.2358995626,0.0046897773
62,2e-05,10.2458108433,0.0046992624
63,2e-05,10.2314097939,0.0047217438
64,2e-05,10.2427077125,0.0047191325
65,2e-05,10.2250299129,0.00473134
66,2e-05,10.2412024795,0.0047333026
67,2e-05,10.2233832286,0.0047371863
68,2e-05,10.2099995659,0.0047457486
69,2e-05,10.2295445538,0.0047534111
70,2e-05,10.2089229381,0.0047525285
71,2e-05,10.2218070534,0.0047528583
72,2e-05,10.2087373537,0.0047587152
73,2e-05,10.2111472428,0.0047809305
74,2e-05,10.195220618,0.0047960957
75,2e-05,10.204781241,0.0047928223
76,2e-05,10.2104458831,0.0048008178
77,2e-05,10.1905894098,0.0048052019
78,2e-05,10.1983513286,0.004813712
79,2e-05,10.177942185,0.0048297399
80,2e-05,10.1856717229,0.0048351474
81,2e-05,10.194740226,0.0048349659
82,2e-05,10.1692424949,0.0048332533
83,2e-05,10.1894315016,0.004831449
84,2e-05,10.1736257611,0.0048481603
85,2e-05,10.1836171888,0.0048503488
86,2e-05,10.1740341272,0.0048485933
87,2e-05,10.1652558539,0.0048561196
88,2e-05,10.1760478832,0.0048634082
89,2e-05,10.1412321096,0.0048878324
90,2e-05,10.1686618234,0.004881114
91,2e-05,10.1504639055,0.0048813704
92,2e-05,10.1590751547,0.0048860183
93,2e-05,10.1446513758,0.0049047776
94,2e-05,10.1324304991,0.0049103285
95,2e-05,10.13213531,0.0049130256
96,2e-05,10.1260512709,0.0049174006
97,2e-05,10.1273991433,0.0049243739
98,2e-05,10.1194573338,0.0049240885
99,2e-05,10.1282905225,0.0049297058
100,0.00805,10.1279485262,0.0049351543
500,0.01277,9.6611615603,0.006029153
1000,0.01354,9.3567335827,0.0067078508
1500,0.01457,8.9850618951,0.0073290304
2000,0.01597,8.5703946813,0.0080542362
2500,0.0176,8.127657917,0.0088304798
3000,0.01984,7.6833856754,0.009714167
3500,0.02191,7.2797113339,0.0106288451
4000,0.02418,6.9405266865,0.0116255233
4500,0.02675,6.6286836281,0.0126188403
5000,0.02904,6.377389486,0.0137116338
5500,0.03077,6.2025034513,0.01460901
6000,0.03256,6.0542967749,0.0154783378
6500,0.03399,5.9317788274,0.0162790486
7000,0.03504,5.8547765691,0.0170290106
7500,0.03569,5.7948166673,0.0176626891
8000,0.03643,5.7573816363,0.0182328404
8500,0.03687,5.7211421536,0.0187188038
9000,0.03746,5.6877570202,0.019184588
9500,0.03753,5.6684838836,0.0196070199
10000,0.03821,5.6370108595,0.0200009825
10500,0.03859,5.6003251892,0.0203449366
11000,0.03927,5.5736572364,0.0206431178
11500,0.03956,5.5563532558,0.020981548
12000,0.03938,5.5619207583,0.0213533531
12500,0.03966,5.5469038447,0.0215747154
13000,0.03944,5.5549244992,0.0218397879
13500,0.04013,5.5251551989,0.0221036848
14000,0.04004,5.5195575849,0.0223314753
14500,0.04034,5.4984877316,0.0225786964
15000,0.04045,5.4916767298,0.0228036268
15500,0.04064,5.4844050235,0.022991166
16000,0.04011,5.5040725863,0.0232334693
16500,0.04065,5.4872017217,0.0233924147
17000,0.0407,5.4844368745,0.0235958265
17500,0.04096,5.4711805519,0.0237532819
18000,0.04122,5.46517037,0.0239499772
18500,0.04062,5.4653776202,0.0241859489
19000,0.04109,5.4503272506,0.0242386588
19500,0.04128,5.4421372056,0.0244410236
20000,0.04143,5.4357147753,0.0245585972
20500,0.04148,5.4495899374,0.024713327
21000,0.04136,5.44961078,0.0248455442
21500,0.0415,5.4442082481,0.0249923287
22000,0.04159,5.4397482642,0.0251477708
22500,0.04126,5.4286477746,0.0252460108
23000,0.04143,5.4258383792,0.0254028571
23500,0.04188,5.4159788705,0.0255105413
24000,0.04097,5.431950115,0.0256864761
24500,0.04177,5.4267399768,0.0257743275
25000,0.04192,5.4225496563,0.0258765132
25500,0.04151,5.4294541902,0.0260559238
26000,0.0419,5.4209850216,0.0260807305
26500,0.04158,5.4136995536,0.0262623187
27000,0.04235,5.3944878162,0.0263451169
27500,0.04146,5.4095950206,0.0264981536
28000,0.04135,5.413194506,0.0265854862
28500,0.04158,5.4202657098,0.0267041454
29000,0.04219,5.4035430043,0.0267630363
29500,0.04161,5.4109515783,0.0268770964
30000,0.04202,5.4030412565,0.027014815
30500,0.0418,5.4084819784,0.0270989636
31000,0.04196,5.3920443257,0.0271828401
31500,0.04214,5.3884310534,0.0272794496
32000,0.04217,5.381593977,0.0273967831
32500,0.0422,5.3938335812,0.0274990976
33000,0.04187,5.4021257709,0.027534215
33500,0.04206,5.395748887,0.0276546241
34000,0.04246,5.3837765852,0.0276830629
34500,0.0429,5.3723440587,0.0277795327
35000,0.04261,5.3702328185,0.0278719381
35500,0.04273,5.364616591,0.0279640975
36000,0.0422,5.3758473107,0.0280860782
36500,0.04266,5.3721737164,0.0281410743
37000,0.04209,5.3870625754,0.0282488647
37500,0.04266,5.3685349072,0.0282862275
38000,0.04253,5.3746884666,0.0283839123
38500,0.04269,5.3677120353,0.0284692614
39000,0.04271,5.3562805944,0.0285273672
39500,0.04234,5.361659837,0.0285855218
40000,0.04279,5.3503657982,0.0286611168
40500,0.04261,5.3661457051,0.0287492876
41000,0.04196,5.376901316,0.0288945412
41500,0.04282,5.3602078018,0.0288724514
42000,0.04277,5.3572846273,0.0289929238
42500,0.0426,5.3635978448,0.029043894
43000,0.04273,5.3494763961,0.0291276177
43500,0.04268,5.3458748976,0.0291919707
44000,0.04211,5.3610188898,0.029369918
44500,0.0431,5.3498919649,0.0293251404
45000,0.04291,5.3524030885,0.0294282989
45500,0.04321,5.3427624432,0.0294904545
46000,0.04279,5.3580668622,0.029582702
46500,0.04317,5.3423336771,0.0296099912
47000,0.04328,5.3247588645,0.0297291306
47500,0.0433,5.3294714384,0.0297405248
48000,0.04303,5.330442049,0.0298312254
48500,0.04314,5.3321320052,0.0299235835
49000,0.04303,5.3431823394,0.0299972307
49500,0.04328,5.3396407956,0.0300521249
50000,0.04313,5.3429673189,0.0301066655
50500,0.04338,5.336803954,0.0302086439
51000,0.04323,5.3223211629,0.0302626198
51500,0.04332,5.3261037139,0.0303122069
52000,0.0433,5.324524334,0.030392129
52500,0.04332,5.3223050927,0.0304578905
53000,0.04256,5.3514916175,0.0305491267
53500,0.04332,5.3276202569,0.0306239221
54000,0.04366,5.3223994325,0.0306425922
54500,0.04358,5.3235967225,0.0307176029
55000,0.04343,5.3162494085,0.0307209484
55500,0.04304,5.3201279597,0.0308687115
56000,0.04353,5.3110357052,0.0309033159
56500,0.04369,5.3066065188,0.0309449941
57000,0.04343,5.3256533632,0.0310411866
57500,0.04353,5.3219219777,0.0311088646
58000,0.04388,5.3081624812,0.0311521129
58500,0.04395,5.3111851932,0.0311900658
59000,0.04297,5.3319532948,0.031304649
59500,0.04349,5.3111397998,0.0313518322
60000,0.04348,5.3107786902,0.0313531476
60500,0.04363,5.3078029774,0.0314338133
61000,0.04331,5.3267355672,0.031493658
61500,0.04409,5.3065032507,0.0315397061
62000,0.04285,5.3312845816,0.0316842197
62500,0.04325,5.3172784182,0.0316694975
63000,0.04381,5.3091691617,0.0317097234
63500,0.04366,5.2982752475,0.0318583654
64000,0.04384,5.2979874,0.0319011728
64500,0.04349,5.2976747608,0.0319822822
65000,0.04399,5.3019123724,0.0319867206
65500,0.04429,5.2964118088,0.0320439547
66000,0.04393,5.3046489989,0.0321155298
66500,0.04426,5.2995876333,0.0321700412
67000,0.04412,5.2978606558,0.0321717511
67500,0.04435,5.2843685496,0.0322942244
68000,0.04386,5.2903803294,0.0323922504
68500,0.044,5.2927939424,0.0324472145
69000,0.0441,5.2955279125,0.0324529639
69500,0.04389,5.2994673565,0.032534085
70000,0.04475,5.2765351545,0.0325559144
70500,0.04381,5.3069322761,0.0327483926
71000,0.04376,5.3017056713,0.032732547
71500,0.04424,5.2813770409,0.0328137336
72000,0.04443,5.2795724784,0.032794135
72500,0.04481,5.2698333024,0.0328677037
73000,0.04451,5.274382992,0.0329109942
73500,0.04439,5.2857458325,0.0329826609
74000,0.04456,5.2823483435,0.0329925955
74500,0.04433,5.2883857716,0.0330902141
75000,0.04424,5.2916216943,0.0332183306
75500,0.04467,5.2673875781,0.0332393771
76000,0.0437,5.2907055557,0.033295808
76500,0.04466,5.2684351918,0.0332863681
77000,0.04435,5.2776787703,0.0333763339
77500,0.04463,5.280030643,0.0334474214
78000,0.04437,5.2822860088,0.0334819109
78500,0.04464,5.2843037912,0.0335613411
79000,0.04423,5.2895211242,0.0336567842
79500,0.04388,5.278953405,0.0336933313
80000,0.04452,5.2681388726,0.0337386096
80500,0.04453,5.2706228823,0.033774825
81000,0.04476,5.2621816648,0.033831106
81500,0.04464,5.2736748742,0.0338555532
82000,0.04421,5.2923897813,0.0340285129
82500,0.04389,5.2934060687,0.0341022984
83000,0.04492,5.268518312,0.0340333703
83500,0.04482,5.2666933875,0.0340980318
84000,0.04422,5.2668231213,0.0341740757
84500,0.04471,5.2640549494,0.0342183717
85000,0.04469,5.2620390331,0.0342379586
85500,0.04492,5.2668409962,0.034356564
86000,0.04519,5.2602638249,0.0344138825
86500,0.04496,5.2608019032,0.0344485466
87000,0.04486,5.2678073165,0.0345090637
87500,0.04423,5.2813349742,0.0346584537
88000,0.04502,5.2500249723,0.0346464294
88500,0.04507,5.2505475805,0.0346622415
89000,0.04492,5.2528312269,0.0347217196
89500,0.04505,5.2663578548,0.0348069734
90000,0.04515,5.2650826608,0.0348291971
90500,0.04494,5.260147479,0.0349349313
91000,0.04486,5.2622097998,0.0349997092
91500,0.04512,5.2590327466,0.0350219998
92000,0.04458,5.2585783965,0.0351362542
92500,0.04519,5.246356235,0.0351729279
93000,0.0448,5.2537642036,0.0352036805
93500,0.04551,5.2496196633,0.0352559844
94000,0.04526,5.2516518199,0.0352934803
94500,0.04531,5.2534701809,0.0353697877
95000,0.04557,5.2506630451,0.0354474905
95500,0.0451,5.2570550677,0.0355051801
96000,0.04532,5.2399408747,0.035576307
96500,0.04557,5.2361177642,0.0356231729
97000,0.04546,5.2387938176,0.0356675926
97500,0.04541,5.2527441675,0.0357471668
98000,0.04567,5.2491847266,0.0358051155
98500,0.04525,5.2527247938,0.0358630976
99000,0.04491,5.259206498,0.0359756945
99500,0.04509,5.2558400842,0.036038582
100000,0.04482,5.2448941563,0.0360697915
100500,0.04542,5.2449535482,0.0361029757
101000,0.04545,5.2366236035,0.0361880884
101500,0.04516,5.249416719,0.0363069965
102000,0.04562,5.2477003163,0.0362809456
102500,0.04514,5.2572651126,0.0363769665
103000,0.04488,5.2667230328,0.0364561696
103500,0.04583,5.2411359705,0.0364739084
104000,0.04565,5.2348907431,0.0364859152
104500,0.04576,5.2246103474,0.0366530483
105000,0.04571,5.235797511,0.0366390406
105500,0.04495,5.2498818672,0.0367209417
106000,0.0454,5.2533617159,0.0367980509
106500,0.04553,5.2454832383,0.0368481647
107000,0.04596,5.2397672946,0.0369271802
107500,0.04547,5.2500095646,0.03703283
108000,0.04559,5.2395721685,0.0370303562
108500,0.04602,5.2314547902,0.0370339752
109000,0.04577,5.2315199317,0.037172201
109500,0.0458,5.2313286498,0.0372161579
110000,0.04603,5.2350092293,0.0372527065
110500,0.04612,5.2365833416,0.0373995295
111000,0.04621,5.2301075239,0.0374721189
111500,0.04804,5.1890673401,0.0375184958
112000,0.04624,5.2262771478,0.037594272
112500,0.04627,5.2156936155,0.0377059609
113000,0.04641,5.2156301269,0.0377194025
113500,0.04649,5.2145065859,0.0378541445
114000,0.04647,5.2234551515,0.037925849
114500,0.04583,5.2390624813,0.0380608995
115000,0.04686,5.2160554883,0.0380388461
115500,0.04628,5.2303673857,0.0382085738
116000,0.04621,5.2318854387,0.0382769897
116500,0.04651,5.2157835816,0.0383181425
117000,0.04661,5.2126841059,0.0383311723
117500,0.04615,5.2290450391,0.0384639279
118000,0.04629,5.2373608828,0.0385270891
118500,0.04645,5.2285707286,0.0385917781
119000,0.0463,5.2360643069,0.0385888998
119500,0.04618,5.237201149,0.0386980493
120000,0.04636,5.2376086994,0.0387572174
120500,0.04602,5.2309884733,0.0388415865
121000,0.04598,5.2350353374,0.038948092
121500,0.04549,5.2467997075,0.0390156012
122000,0.04601,5.2492162725,0.0390709858
122500,0.04595,5.2482528627,0.0391181748
123000,0.04554,5.261115002,0.0392576912
123500,0.0458,5.2531878332,0.0392394169
124000,0.04603,5.2506952214,0.0393042923
124500,0.04568,5.2488112989,0.0393782553
125000,0.04525,5.2598788058,0.0394928968
125500,0.04532,5.2556407506,0.0395630021
126000,0.04576,5.2624703534,0.0395589523
126500,0.04575,5.2596709242,0.0395988274
127000,0.04597,5.2511171727,0.0396677802
127500,0.04558,5.2618274632,0.0397806783
128000,0.04494,5.2719047788,0.039852575
128500,0.04533,5.2571114606,0.0398744174
129000,0.04578,5.2417371774,0.0399424665
129500,0.04558,5.2515275771,0.0399701734
130000,0.04578,5.245450774,0.0400219113
130500,0.04527,5.2676781491,0.0400752397
131000,0.04563,5.2577824942,0.0401427766
131500,0.04552,5.2643354328,0.0401992191
132000,0.04517,5.2712545567,0.0402825492
132500,0.0452,5.2566658319,0.0403530066
133000,0.0451,5.2626839821,0.0404172184
133500,0.04525,5.2568171219,0.0404951046
134000,0.04499,5.2646408039,0.0405299608
134500,0.04495,5.2790344188,0.0405716215
135000,0.04508,5.2764581126,0.0406358406
135500,0.04481,5.2843890024,0.0407834028
136000,0.04519,5.2744089385,0.0407439424
136500,0.04494,5.2692938082,0.0407889893
137000,0.04504,5.2655041655,0.0408535387
137500,0.04501,5.2688548618,0.0409333792
138000,0.04501,5.265490186,0.0409770597
138500,0.04522,5.2725335079,0.0410527908
139000,0.04512,5.2767406376,0.0410979541
139500,0.0451,5.2799660544,0.0411637593
140000,0.04487,5.2873762915,0.0412190639
140500,0.0452,5.2786427696,0.0412818496
141000,0.0447,5.2748274563,0.0413091708
141500,0.04518,5.2600925084,0.0413869042
142000,0.04485,5.2742816413,0.0414170863
142500,0.04501,5.2803977234,0.041485377
143000,0.04461,5.2880099932,0.0415517366
143500,0.04499,5.2790030711,0.0415928036
144000,0.04499,5.2836664918,0.041650857
144500,0.04475,5.2852583784,0.0417240619
145000,0.04439,5.2807225455,0.0418030366
145500,0.04441,5.2777543754,0.041915325
146000,0.04458,5.2774354856,0.0419484772
146500,0.04498,5.2865669744,0.0419802062
147000,0.04447,5.2891805938,0.0420671611
147500,0.0448,5.2796945102,0.0420546654
148000,0.04497,5.2805245727,0.0421184508
148500,0.04515,5.2766528115,0.0421648147
149000,0.04473,5.2697472045,0.0422402154
149500,0.04503,5.2682155199,0.0422848607
150000,0.04529,5.2581995903,0.0423375212
150500,0.04552,5.2706739806,0.0423848003
151000,0.04551,5.2666961447,0.0424803511
151500,0.04532,5.2699721424,0.0425247388
152000,0.04553,5.2691104163,0.0425820253
152500,0.04515,5.2792388684,0.0426362021
153000,0.04476,5.2702158073,0.0427237639
153500,0.04435,5.2723015522,0.0428039086
154000,0.04513,5.2671600121,0.0428952888
154500,0.04528,5.2724408923,0.042877809
155000,0.04539,5.271905749,0.0429186752
155500,0.04498,5.2710729732,0.0429915366
156000,0.04522,5.2661371485,0.0430754473
156500,0.04483,5.2735948576,0.0430960077
157000,0.04525,5.2559598841,0.0431857145
157500,0.04453,5.2738369653,0.0432705434
158000,0.04509,5.2590053037,0.043286616
158500,0.04544,5.2520194534,0.0433438152
159000,0.04506,5.2699412404,0.0433777634
159500,0.04534,5.2710327251,0.0434815098
160000,0.04484,5.2813985825,0.0436105896
160500,0.04527,5.267056475,0.0436217626
161000,0.04534,5.2591749655,0.0436452639
161500,0.04525,5.2566712095,0.0437281982
162000,0.04479,5.262208298,0.0438379109
162500,0.04471,5.2706584607,0.0439745418
163000,0.04457,5.2795214594,0.04397468
163500,0.04534,5.2661867341,0.0439035488
164000,0.04523,5.2691465163,0.0440278527
164500,0.04451,5.2790525753,0.0441587952
165000,0.04488,5.2639775692,0.0442659715
165500,0.04478,5.2579976627,0.0442404024
166000,0.04504,5.2527746164,0.0442963254
166500,0.04515,5.2537163185,0.0443479861
167000,0.04531,5.2645771036,0.0444554447
167500,0.04521,5.2625625419,0.0445314232
168000,0.0442,5.2855983131,0.0446890801
168500,0.04521,5.2636397026,0.0446481659
169000,0.0453,5.2615819983,0.044706605
169500,0.04523,5.2536071982,0.0447912447
170000,0.04533,5.2484386054,0.0448929073
170500,0.045,5.2543488394,0.0449599072
171000,0.04514,5.2597535107,0.0449906438
171500,0.04444,5.2807664704,0.0451812914
172000,0.04421,5.2752636376,0.0452746594
172500,0.0449,5.265539372,0.0452652035
173000,0.04496,5.2621242698,0.0453484827
173500,0.04515,5.2486178103,0.0454232315
174000,0.04521,5.248133222,0.0454664783
174500,0.04495,5.2544900821,0.0455654255
175000,0.0444,5.2683863703,0.0457223621
175500,0.04487,5.2614058779,0.0457401431
176000,0.04504,5.2578887247,0.0457494636
176500,0.04522,5.2516144403,0.0458444643
177000,0.0446,5.2715557045,0.0459965478
177500,0.04515,5.2453982427,0.0459974719
178000,0.04485,5.2519091797,0.0461050964
178500,0.04504,5.246779147,0.04615363
179000,0.04427,5.2705027845,0.0463206045
179500,0.04488,5.2596269751,0.0463332239
180000,0.04474,5.2608071859,0.0463928664
180500,0.04727,5.1918401871,0.0469804741
181000,0.047,5.2080026326,0.0470702173
181500,0.0465,5.2124038304,0.0471840802
182000,0.04648,5.2171334919,0.0472958243
182500,0.04611,5.2257913414,0.0474071261
183000,0.04586,5.2422440593,0.0475074747
183500,0.0459,5.2422257537,0.0475946872
184000,0.04597,5.243698496,0.0477102236
184500,0.04578,5.24278284,0.0478074784
185000,0.04556,5.2424496249,0.0479223221
185500,0.0449,5.24956703,0.0480929215
186000,0.04588,5.2283236723,0.048105407
186500,0.04574,5.2278136081,0.0482438147
187000,0.04565,5.2285322528,0.0483693584
187500,0.04581,5.2360257452,0.0484698176
188000,0.04577,5.2339643063,0.0486272082
188500,0.04589,5.2317967834,0.0487326732
189000,0.04589,5.2296268191,0.0488858088
189500,0.0457,5.2212170925,0.0490803199
190000,0.04609,5.2107352321,0.0491872197
190500,0.04495,5.2335208533,0.0494032269
191000,0.04572,5.2107452784,0.0495975008
191500,0.04622,5.2034534287,0.0497382003
192000,0.04684,5.1886102928,0.0499866976
192500,0.04663,5.1765181001,0.0503575357
193000,0.00448,5.131603043,0.0512580067
193047,0.0001,5.1262530859,0.0514516432
193048,0.0001,5.1051627853,0.0514315427
193049,0.0001,5.1197266335,0.0514808926
193050,9e-05,5.1323776095,0.0515489053
193051,0.0001,5.1175121821,0.0514535001
193052,9e-05,5.1400564861,0.0515396125
193053,0.0001,5.1075248316,0.0514685133
193054,9e-05,5.1334623922,0.0515483043
193055,9e-05,5.1172116625,0.0514875588
193056,0.0001,5.1207039323,0.0514648287
193057,0.0001,5.0979578556,0.0514719635
193058,0.0001,5.1116598874,0.0514974803
193059,0.0001,5.1153451325,0.0515227977
193060,0.0001,5.0987312478,0.0515158608
193061,0.0001,5.1040669407,0.0515349879
193062,9e-05,5.1254898215,0.0516471482
193063,0.0001,5.1098024612,0.0515247055
193064,9e-05,5.116733395,0.0516314016
193065,0.0001,5.1159808738,0.0515592779
193066,0.0001,5.1169354683,0.0515362903
193067,0.0001,5.0980205455,0.0515388165
193068,0.0001,5.1049459523,0.0515643333
193069,0.0001,5.0989909804,0.0515944383
193070,0.0001,5.101714391,0.0515903201
193071,0.0001,5.0979820357,0.05161749
193072,0.0001,5.1059821031,0.0516334287
193073,0.0001,5.1138480542,0.0516592816
193074,0.0001,5.0904353514,0.0516430824
193075,0.0001,5.1044596424,0.0516588669
193076,0.0001,5.1018011697,0.0516903208
193077,9e-05,5.1233232976,0.051739956
193078,0.0001,5.1120141294,0.051684941
193079,0.0001,5.0945488656,0.0516621352
193080,0.0001,5.1047806405,0.0516789762
193081,0.0001,5.0933779126,0.0517009801
193082,0.0001,5.0970998867,0.0516808213
193083,0.0001,5.0872184225,0.0517056105
193084,0.0001,5.0940287682,0.0517362088
193085,0.0001,5.1044264657,0.0517470646
193086,0.0001,5.0877148667,0.0517511508
193087,0.0001,5.0941037278,0.0517574401
193088,0.0001,5.0861018199,0.0517803797
193089,0.0001,5.0985098731,0.0517934634
193090,0.0001,5.0876640519,0.0517965556
193091,0.0001,5.0961244071,0.0518148227
193092,0.0001,5.1021808176,0.0518191824
193093,0.0001,5.0846518618,0.0518189889
193094,9e-05,5.1130402574,0.0519097928
193095,0.0001,5.0843906373,0.0518270957
193096,0.0001,5.1023839758,0.0518855581
193097,9e-05,5.1037638129,0.0519426074
193098,0.0001,5.0917390363,0.0518646746
193099,0.0001,5.0859329904,0.0518567555
193100,0.0001,5.0726218804,0.0518735324
193101,0.0001,5.0887823107,0.0518924004
193102,9e-05,5.0984412009,0.0519921261
193103,0.0001,5.0855966454,0.0519078967
193104,9e-05,5.0976944431,0.0520058966
193105,0.0001,5.093808046,0.0519509427
193106,0.0001,5.0899803752,0.0519663328
193107,9e-05,5.0908004247,0.0520284986
193108,0.0001,5.0834217322,0.0519748311
193109,0.0001,5.0672603659,0.051971717
193110,0.0001,5.0774337351,0.0520005502
193111,0.0001,5.0777151338,0.0520150148
193112,0.0001,5.0679295515,0.0520679576
193113,0.0001,5.076903349,0.0520924572
193114,0.0001,5.0746675382,0.0521117268
193115,0.0001,5.0763114956,0.0521258233
193116,0.0001,5.0601360177,0.0521544091
193117,0.0001,5.0735989602,0.0521580208
193118,0.0001,5.074369051,0.0521998736
193119,0.0001,5.056378378,0.0522166811
193120,0.0001,5.0642955299,0.0522593269
193121,0.0001,5.0707901732,0.0523641094
193122,9e-05,5.0873106937,0.0523768147
193123,0.0001,5.0468946179,0.0522857474
193124,0.0001,5.0496432388,0.0523146489
193125,0.0001,5.0478087724,0.0523541428
193126,0.0001,5.0313868259,0.0523974362
193127,0.0001,5.0449860265,0.0524456133
193128,0.0001,5.0486529964,0.0525462005
193129,0.0001,5.0383911025,0.0525057796
193130,0.0001,5.0191024182,0.0525552678
193131,0.0001,5.0507365925,0.0526603224
193132,0.0001,5.0250211485,0.052632732
193133,0.0001,5.015561746,0.0526966629
193134,0.0001,5.0097976745,0.0527371638
193135,0.0001,5.0002979428,0.0528305318
193136,0.0001,4.998852991,0.0528688222
193137,0.0001,4.9757348157,0.0529557015
193138,0.0001,4.9653252527,0.0530527555
193139,0.0001,4.9246927187,0.0531723141
193140,0.0001,4.8651552879,0.0533517043
193141,0.00012,4.7039038632,0.0537010826
193142,0.0003,-0.5130871348,0.0569082535
193143,0.0,-0.0313866586,0.0784335396
193144,0.0,-0.0008669386,0.1159324602
193145,0.0,0.0001756629,0.1691799727

File: Data/preprocessed/TST_Khalooei_2021-10_FA/HYS_measure_002.csv
n_cycles,hysteresis_area,stiffness,creep
1,0.0715,,
2,0.06464,8279.6347810207,0.0064202866
3,0.05272,8582.6100428627,0.0067716683
4,0.04724,8731.9932965821,0.0068928124
5,0.04511,8790.6526056338,0.0069298128
6,0.04455,8834.1470976511,0.0069578889
7,0.04335,8855.0709031656,0.0069707154
8,0.04326,8851.4166782379,0.0069846001
9,0.04307,8872.2601482947,0.0070198961
10,0.03926,9028.4026905251,0.0068724437
11,0.05294,8696.601950579,0.0067633555
12,0.04958,8711.2326685806,0.0070689674
13,0.04721,8727.8796888708,0.007304031
14,0.04549,8756.4823150743,0.0074496224
15,0.04488,8739.5561580661,0.0075777831
16,0.04377,8752.1190709563,0.0076616325
17,0.04571,8522.881303399,0.008631896
18,0.04472,8681.1836860382,0.0083370542
19,0.04282,8717.2701740801,0.008078624
20,0.04109,8773.808912691,0.007980776
21,0.04321,8726.0340208686,0.0080796528
22,0.04287,8745.2231278916,0.0080637848
23,0.04176,8754.6084997832,0.0080853975
24,0.04127,8776.4615303738,0.0080908712
25,0.04174,8757.649951036,0.0080528227
26,0.03993,8797.3317432829,0.008152187
27,0.03981,8786.8718596489,0.0081608598
28,0.03938,8794.4356969265,0.0081895985
29,0.03882,8814.7746836597,0.0082098402
30,0.03889,8835.172835302,0.008177055
31,0.03967,8801.3106377044,0.0081292144
32,0.03913,8803.8926511745,0.0081507929
33,0.03867,8807.7029515313,0.0082053482
34,0.03775,8843.179437631,0.0082251556
35,0.03804,8825.4348770822,0.0082569321
36,0.03772,8783.9458611959,0.0082903649
37,0.03574,8832.4974051034,0.0086335727
38,0.03586,8861.3039105892,0.0084990839
39,0.0371,8826.8757508926,0.0084821713
40,0.03757,8816.0416479567,0.0084631631
41,0.03767,8814.9530958541,0.0084470905
42,0.03842,8803.295527513,0.0084662761
43,0.03785,8800.7735712589,0.0084625337
44,0.03693,8819.0704836838,0.0085323887
45,0.03785,8806.07620294,0.0084834426
46,0.03921,8773.2667174741,0.008583321
47,0.03929,8749.6255653393,0.0086436234
48,0.03896,8753.0694698959,0.0086465843
49,0.03947,8738.8761511441,0.0086892705
50,0.03934,8741.3774540816,0.0087300601
51,0.03977,8713.9032844818,0.008773429
52,0.03911,8729.8688549573,0.008750075
53,0.03915,8724.0422700694,0.0087610008
54,0.03911,8735.8674917085,0.0087910892
55,0.0393,8712.3081844215,0.0088055853
56,0.03925,8710.1456004352,0.0088264211
57,0.03978,8697.4209968238,0.008862299
58,0.04001,8694.9027277008,0.0088982464
59,0.03976,8696.4373179632,0.0088966663
60,0.03971,8683.4249510886,0.0089241392
61,0.04007,8675.4934497659,0.0089366446
62,0.04025,8678.438298585,0.008950886
63,0.04043,8657.0186579603,0.0089906089
64,0.04067,8644.9401784932,0.0090184356
65,0.04083,8639.9584679877,0.0090404281
66,0.04087,8643.1196453527,0.0090703556
67,0.04116,8620.9428245591,0.0090985335
68,0.04093,8621.3479834025,0.009106477
69,0.04171,8616.6382792234,0.00913037
70,0.0414,8609.6143220193,0.0091411568
71,0.04194,8592.0261527761,0.0091730633
72,0.04155,8593.3540876343,0.0091903765
73,0.0424,8584.6829212873,0.0092282635
74,0.04251,8557.629238984,0.00925567
75,0.04253,8562.3476611929,0.0092599739
76,0.04277,8549.8262453175,0.0092832777
77,0.04284,8552.0829483429,0.0092945622
78,0.04279,8543.9348162609,0.009302557
79,0.04306,8527.6694661397,0.0093302664
80,0.04338,8520.7746062375,0.0093523846
81,0.04397,8517.1954815024,0.0093843737
82,0.04404,8498.896834411,0.0093885863
83,0.04481,8477.5273543769,0.0094146193
84,0.04465,8478.7489310282,0.0094324905
85,0.04514,8473.0377777632,0.0094467348
86,0.04564,8443.6047879201,0.009488109
87,0.04573,8439.169940644,0.0095096517
88,0.04614,8428.091984236,0.0095223108
89,0.04676,8416.0193712813,0.0095603011
90,0.04655,8403.8852067802,0.0095943014
91,0.04697,8391.7718653896,0.0096153632
92,0.04718,8376.6772734312,0.00964869
93,0.04735,8385.7918653993,0.0096765663
94,0.04779,8360.0235110444,0.0096965308
95,0.04765,8360.1635232215,0.0097275693
96,0.04796,8342.9322212766,0.009756906
97,0.0479,8351.8494436946,0.009782827
98,0.04803,8327.8847284151,0.0097918499
99,0.04806,8332.7163168113,0.00981991
100,19.41519,8313.4249282573,0.0098482735
500,61.99474,5794.9198974543,0.0270486569
1000,61.06945,5884.2277494091,0.0377378441
1500,56.20216,6076.5665379437,0.0414771828
2000,52.71948,6230.7407132465,0.0431801658
2500,50.43527,6311.8692083077,0.0441981843
3000,49.46244,6339.4520214085,0.0449421961
3500,48.69273,6364.2083778096,0.0455370042
4000,48.33478,6389.2113081721,0.0460818599
4500,47.63601,6403.9816184973,0.0464916171
5000,47.72256,6408.7310015492,0.0469160936
5500,47.14078,6418.6243983405,0.047268394
6000,46.65028,6451.8667024886,0.0476381363
6500,46.59621,6456.053039613,0.0479289534
7000,46.18857,6452.4576843924,0.0481981871
7500,46.13528,6457.0012934145,0.0484762859
8000,45.12166,6481.8969658054,0.048739725
8500,45.73936,6469.9061708333,0.0490016057
9000,45.39449,6479.6779107801,0.049221504
9500,45.42195,6474.3176085049,0.0494506719
10000,45.39134,6488.4319583653,0.049658354
10500,45.14797,6495.4318327202,0.0498593887
11000,45.44237,6478.5238733146,0.0500415117
11500,44.9919,6490.9668255654,0.0502331925
12000,44.61772,6500.7619930536,0.0504180396
12500,44.56309,6495.3597103701,0.050578946
13000,44.90454,6489.1953838204,0.050793025
13500,44.67848,6496.2107662186,0.0509509249
14000,44.84814,6496.8574199048,0.051086965
14500,44.5537,6508.7160427773,0.0512882441
15000,44.47543,6497.3033315756,0.0514545318
15500,44.87296,6484.5289549176,0.0516006665
16000,44.50393,6493.4484700123,0.0517534994
16500,44.83322,6486.1176753976,0.0518834146
17000,44.22704,6512.1288240979,0.0520114918
17500,45.16189,6476.6700984658,0.0521397364
18000,44.72615,6502.8140449694,0.0522629227
18500,44.21229,6514.2189036657,0.0524103161
19000,43.9546,6504.5299319781,0.0525475538
19500,44.51713,6488.071915574,0.0526530435
20000,44.31746,6496.9008997142,0.0527826836
20500,44.31718,6497.2742418985,0.0528864955
21000,44.2847,6494.8611681705,0.053017067
21500,44.24295,6499.1468488139,0.0531446989
22000,44.22466,6506.0507775331,0.0532495425
22500,44.18887,6505.4521371942,0.0533576429
23000,44.17433,6490.2722561175,0.0534645791
23500,44.20294,6487.367548242,0.0536020409
24000,44.04081,6489.817901635,0.0536973384
24500,44.02346,6486.8113715861,0.0537997228
25000,44.14585,6485.5183963149,0.0539223227
25500,44.17744,6499.7926852802,0.0540069013
26000,43.87834,6498.1735895387,0.0541040528
26500,43.70954,6494.8898158225,0.0542513735
27000,43.4379,6499.2163578242,0.0543345377
27500,43.99357,6483.8835141239,0.0544562557
28000,44.03255,6482.0572921525,0.0545296061
28500,44.01725,6481.0283140671,0.05464305
29000,44.10609,6474.9661364746,0.0547416741
29500,43.85585,6492.6287865356,0.0548602431
30000,44.02131,6486.2720974484,0.0549322285
30500,43.85899,6478.2650035999,0.0550490455
31000,44.13706,6467.5110415077,0.0551257574
31500,43.9956,6471.3430871279,0.0552018872
32000,43.96942,6465.5879864487,0.0553375285
32500,43.85159,6471.3959755309,0.055421883
33000,43.914,6463.3290123047,0.0555187027
33500,44.24545,6463.1452316319,0.0556388753
34000,48.38026,6354.7207276261,0.0556950166
34500,45.9219,6389.7621956513,0.0558582018
35000,45.14026,6411.1155408733,0.0559860317
35500,45.25479,6406.7258220782,0.0560722168
36000,45.1969,6406.2122983243,0.0561977358
36500,45.22724,6401.2562708391,0.0563034293
37000,45.23595,6401.4759149064,0.0564268965
37500,45.28621,6408.2013589424,0.0565327064
38000,45.08901,6410.31092874,0.0566423609
38500,45.22159,6399.6277139917,0.0567586481
39000,45.2314,6389.1845390365,0.0568343501
39500,44.69685,6395.6770212496,0.056944415
40000,45.43113,6383.9917289029,0.0570772478
40500,45.27978,6379.6978058496,0.0571475597
41000,45.28568,6389.9265204591,0.0572616234
41500,44.95327,6393.0827308152,0.0573602156
42000,45.50848,6381.4292293114,0.0574725855
42500,45.47362,6368.8822607893,0.0575704704
43000,45.48951,6369.4540161612,0.0576870661
43500,44.59638,6392.5086136556,0.0578799169
44000,45.69289,6353.4833057719,0.0578873587
44500,45.49154,6363.1762233807,0.0580214284
45000,45.49375,6353.4173042654,0.0581036409
45500,45.70745,6359.3069785677,0.0582349836
46000,45.30753,6367.1896511627,0.0583307207
46500,45.67688,6345.8873227706,0.0584838795
47000,45.61964,6348.6353863094,0.0585654954
47500,45.57503,6346.2131962839,0.0587027171
48000,45.48662,6344.0994976183,0.0587618182
48500,45.39146,6344.3437612163,0.0588927447
49000,45.97948,6324.0985489443,0.0589926523
49500,46.05838,6331.8015810184,0.0591082062
50000,46.06647,6334.1487340245,0.0592247641
50500,46.1867,6311.383572646,0.05936042
51000,45.22466,6336.8646818614,0.0595159334
51500,45.85926,6315.6918083362,0.059559528
52000,45.45897,6326.0878447543,0.0597068807
52500,46.07058,6314.9139449862,0.0598227431
53000,45.67666,6317.411525108,0.0598732149
53500,45.6087,6326.2547381704,0.0600345986
54000,45.69316,6318.9641990886,0.0601633743
54500,44.87569,6329.8338319201,0.0603299472
55000,46.01333,6298.2670403055,0.0603826716
55500,45.90019,6296.7990206252,0.060505548
56000,46.04097,6289.4053993426,0.060645194
56500,46.24725,6275.5737052177,0.0607394904
57000,46.289,6262.715508897,0.0609043112
57500,46.43949,6268.2233532793,0.0610618357
58000,47.07256,6256.5148759994,0.0611961383
58500,46.43898,6249.5539166193,0.0613650365
59000,47.08301,6236.9415097713,0.061518827
59500,46.77933,6237.6192735707,0.0616594189
60000,47.11355,6229.1272530808,0.0618396356
60500,46.77744,6224.5520043812,0.0619948347
61000,46.56077,6226.4008067675,0.0621777057
61500,46.88539,6232.4296440143,0.0623193977
62000,47.41786,6212.8096036047,0.0625109038
62500,47.44396,6196.7291446264,0.0627360627
63000,47.45246,6185.2595802896,0.0629212474
63500,47.99264,6161.2669596875,0.0631377275
64000,47.8152,6169.5036846251,0.0633870601
64500,47.80997,6155.5830379108,0.063621049
65000,47.49442,6152.8015113369,0.0639208825
65500,47.94292,6152.7954255793,0.064187363
66000,48.81456,6122.4984957108,0.064558044
66500,32.72825,6075.4426855997,0.0650938746
66834,0.09917,6024.6129867574,0.0657540484
66835,0.10034,6010.1845203087,0.0657477096
66836,0.10024,6024.547970941,0.0657286233
66837,0.09999,6015.8086120787,0.0657351542
66838,0.10002,6015.5800732756,0.0657653611
66839,0.10038,6012.0917714733,0.0657662255
66840,0.09971,6025.8286641162,0.0657512981
66841,0.09967,6016.3905484027,0.0657917641
66842,0.09957,6022.6914054274,0.0657741446
66843,0.10002,6015.5144221232,0.065767928
66844,0.10039,6022.3146785987,0.0657815544
66845,0.10018,6013.6086927205,0.0657734199
66846,0.0996,6020.5681521555,0.0657588913
66847,0.10006,6013.6231300879,0.0657772122
66848,0.10069,6020.6752285824,0.0657806697
66849,0.09938,6019.0254845126,0.0657912838
66850,0.09997,6015.3912148261,0.0657810626
66851,0.10001,6014.3067193951,0.065798682
66852,0.10005,6024.3044072593,0.0658091711
66853,0.09968,6013.3466441842,0.0658214354
66854,0.09999,6004.5060401321,0.065816351
66855,0.09965,6014.8556912918,0.0658279867
66856,0.09986,6027.2143609405,0.065793877
66857,0.09904,6022.4627137587,0.0657948665
66858,0.10001,6013.0564760044,0.0657846656
66859,0.09968,6013.3141952108,0.0657803874
66860,0.10007,6022.3657391528,0.0658182194
66861,0.10064,6006.9563117898,0.0658485922
66862,0.1003,6009.7228097817,0.0658552861
66863,0.10033,6006.9130092418,0.0658372417
66864,0.1001,6022.3182554142,0.0658380508
66865,0.10063,6005.7551200724,0.0658489065
66866,0.09901,6018.8300798293,0.0658659061
66867,0.10049,6005.5555164969,0.0658640114
66868,0.10028,6020.9619539737,0.0658686273
66869,0.10036,6007.9695891024,0.0658563833
66870,0.1004,6009.3100671677,0.0658809848
66871,0.09938,6011.8057955904,0.0658440404
66872,0.10013,6019.4596448509,0.0658458273
66873,0.10082,5999.6257557349,0.0658612233
66874,0.09995,6010.8862398737,0.065866264
66875,0.10066,6004.3233274889,0.0658769015
66876,0.10023,6012.8065341785,0.0658795849
66877,0.10032,6002.2532509562,0.0658785313
66878,0.10088,5998.7608533255,0.065902638
66879,0.09951,6009.4878118543,0.0658733188
66880,0.10066,6010.5478911745,0.0658970239
66881,0.10098,5999.4988962685,0.065891273
66882,0.10048,6003.1121247535,0.0659263053
66883,0.10113,5993.6600394197,0.0659245532
66884,0.10042,6011.75099274,0.065932417
66885,0.10066,5997.4924681419,0.0659341138
66886,0.10047,5997.887345895,0.0659387238
66887,0.10009,6004.2496060131,0.0659179554
66888,0.10067,6004.7678226343,0.065902475
66889,0.10009,6000.1735392839,0.0659406913
66890,0.09966,6007.6756075549,0.0659507554
66891,0.10067,5996.5369431907,0.0659102021
66892,0.10108,5999.7467913453,0.0659022247
66893,0.1006,5993.7210413691,0.0659362384
66894,0.10043,5992.3633865022,0.0659547368
66895,0.10001,5996.1136150533,0.0659867859
66896,0.10056,6005.0032954003,0.0659928221
66897,0.1007,5991.5699241887,0.0660021062
66898,0.10043,5994.3015097876,0.0660017074
66899,0.10089,5985.6793959566,0.0660214864
66900,0.10049,5997.2132839335,0.0659941783
66901,0.10079,5986.0710450427,0.0660136284
66902,0.10153,5976.2557420977,0.0660198828
66903,0.10135,5976.8025263885,0.0660479563
66904,0.10029,5994.3800583652,0.066041862
66905,0.10135,5971.8763597178,0.0660618156
66906,0.10125,5976.9980839816,0.0661211699
66907,0.10129,5969.7215173386,0.0660814345
66908,0.10132,5972.538426157,0.0660790363
66909,0.10164,5958.596775291,0.0661143335
66910,0.10144,5957.6041316008,0.066114671
66911,0.10162,5949.1907561873,0.0661450671
66912,0.10096,5968.0123534332,0.0661607395
66913,0.1015,5944.7817149113,0.0662039121
66914,0.10162,5945.5198906667,0.0662251318
66915,0.10216,5933.6138640603,0.0662599865
66916,0.10174,5942.1967173018,0.0662727252
66917,0.10165,5932.6541753204,0.0662872975
66918,0.10207,5923.2119220552,0.0663121289
66919,0.10192,5919.0552378764,0.0663388462
66920,0.10113,5936.2498859615,0.0663355662
66921,0.10186,5915.6924717749,0.0663454237
66922,0.10184,5911.2248581078,0.0663560815
66923,0.10274,5898.8330264434,0.0664070132
66924,0.10238,5910.686143161,0.0664354651
66925,0.10314,5882.3976527156,0.0664738152
66926,0.10337,5878.337439901,0.0665456027
66927,0.10403,5874.4710487062,0.0665648928
66928,0.1078,5796.3368861271,0.0666449225
66929,0.11062,5715.373918665,0.0667927059
66930,0.11119,5670.7905836521,0.0669886998
66931,0.02249,-784.9818307688,0.0814519066
66932,0.00234,0.0377524467,0.1423686335

File: Data/preprocessed/TST_Khalooei_2021-10_FA/HYS_measure_003.csv
n_cycles,hysteresis_area,stiffness,creep
1,0.59366,,
2,0.52358,4.1178342173,0.839546105
3,0.45118,4.1755915919,0.8782140355
4,0.41135,4.2092289286,0.9011203365
5,0.3942,4.2279617706,0.914482036
6,0.38559,4.2447304358,0.921726256
7,0.38391,4.2408573188,0.9292773755
8,0.37529,4.2485504772,0.9375656375
9,0.36837,4.2530050452,0.9430948555
10,0.37233,4.2544259793,0.9485299085
11,0.36811,4.2526972315,0.9545475475
12,0.36762,4.2510051656,0.9624362285
13,0.36747,4.2499925101,0.968029519
14,0.36645,4.2553961878,0.973701099
15,0.36317,4.2524841835,0.9795887455
16,0.36342,4.2497690665,0.9849147755
17,0.36593,4.2476454729,0.9907680215
18,0.36553,4.2521473326,0.996604009
19,0.36761,4.2416156073,1.00224535
20,0.367,4.2388241734,1.0062619985
21,0.36754,4.2386139083,1.01158896
22,0.36929,4.2401587648,1.0149994635
23,0.37048,4.2357537009,1.0199641985
24,0.36961,4.2327712984,1.025157282
25,0.36873,4.2277020883,1.029090141
26,0.37242,4.2297470919,1.0321069275
27,0.37402,4.2220863217,1.0350004015
28,0.37368,4.2226912637,1.041543495
29,0.37761,4.2183440194,1.045366138
30,0.37771,4.2190841181,1.0484106605
31,0.37639,4.214395937,1.053444663
32,0.3761,4.2161983705,1.053163607
33,0.37883,4.2111279107,1.0583198165
34,0.38098,4.2128454485,1.061096962
35,0.38275,4.2047168485,1.0646106675
36,0.38385,4.2013286462,1.069888851
37,0.38438,4.2005868428,1.0729838395
38,0.38542,4.2018582645,1.074754109
39,0.38683,4.1952992864,1.077886118
40,0.39147,4.1909548595,1.0812983385
41,0.38773,4.1899433776,1.084582502
42,0.39153,4.1921229721,1.0870031545
43,0.39338,4.1848637735,1.089904836
44,0.39038,4.1835450821,1.090314443
45,0.39424,4.1814676748,1.0956991755
46,0.3951,4.186543267,1.097161905
47,0.39648,4.178139556,1.099903864
48,0.39893,4.1745501836,1.1027296715
49,0.40003,4.1707541394,1.10730101
50,0.40146,4.1744180688,1.1103258005
51,0.40232,4.1685275382,1.1116234815
52,0.40415,4.1645831239,1.1135487
53,0.40472,4.1636824899,1.116973319
54,0.40539,4.1677051102,1.1186797055
55,0.41143,4.1592002563,1.1212707035
56,0.40667,4.1589492975,1.122715359
57,0.41106,4.1566741181,1.126221963
58,0.41292,4.1557906387,1.130450895
59,0.41472,4.1487329698,1.1323137155
60,0.41356,4.1438064976,1.136230829
61,0.41562,4.1450144507,1.1387105915
62,0.4141,4.1525063389,1.138380059
63,0.41871,4.1394359269,1.1395737235
64,0.4183,4.1399216547,1.144079695
65,0.42088,4.1383217759,1.1454200725
66,0.42105,4.1399795328,1.147079136
67,0.42034,4.1339763146,1.151885139
68,0.42007,4.1338748951,1.1526504825
69,0.42255,4.1362679351,1.154212834
70,0.42462,4.1304714403,1.158366009
71,0.42556,4.1273504455,1.158245432
72,0.4274,4.1235049887,1.162112283
73,0.42643,4.1291822107,1.1639600565
74,0.43006,4.1180088837,1.166216127
75,0.42619,4.1210467093,1.169933588
76,0.42548,4.1185223827,1.1705750365
77,0.42047,4.1331288459,1.167602284
78,0.42812,4.1165227987,1.173521916
79,0.43102,4.1145556786,1.1764685335
80,0.43094,4.1128928031,1.178837032
81,0.43167,4.1181025153,1.1809035205
82,0.43592,4.1082388743,1.179746003
83,0.42881,4.112051822,1.178030478
84,0.43544,4.102374021,1.185056055
85,0.43629,4.1067254054,1.188433787
86,0.4377,4.098362508,1.190749928
87,0.43877,4.0964372033,1.193990058
88,0.44314,4.0932055682,1.193453791
89,0.44708,4.0940293718,1.1962553835
90,0.44384,4.0883561543,1.19930596
91,0.43464,4.0999651761,1.1967366735
92,0.4445,4.0904082572,1.2019118585
93,0.44857,4.0908528088,1.2062567985
94,0.44401,4.0881951307,1.2020943975
95,0.43666,4.0935381298,1.205062115
96,0.45088,4.0791002565,1.212436764
97,0.4521,4.0814914865,1.213806041
98,0.44957,4.0799467746,1.216804492
99,0.45278,4.0776116956,1.2180048795
100,181.94361,4.0693861645,1.2179041225
500,330.44858,3.4835039696,1.817236538
1000,489.53268,2.8630389775,2.727027866
1500,583.60866,2.6459193583,3.525173524
2000,617.96485,2.5983527789,4.0580978385
2500,626.17542,2.5906280942,4.40666778
3000,621.76933,2.5914048378,4.641559208
3500,614.9438,2.5994484814,4.8214201815
4000,613.28226,2.6029894651,4.962537205
4500,604.46239,2.6088997233,5.0770852245
5000,616.9065,2.6011152146,5.180232227
5500,603.47743,2.6126012657,5.27362898
6000,601.17869,2.6226231661,5.3519459905
6500,596.74749,2.6265218433,5.4232338445
7000,594.90394,2.6204826357,5.487450864
7500,597.71684,2.6213966932,5.5509277155
8000,592.29584,2.626657319,5.6080953215
8500,595.99237,2.6254918465,5.6655851655
9000,589.9277,2.6319417014,5.713055842
9500,585.91768,2.637413339,5.755620077
10000,582.84724,2.6442618059,5.7976383255
10500,583.15934,2.6472232239,5.8373911305
11000,578.33029,2.6462581805,5.8751746545
11500,580.98871,2.6457670253,5.9077765325
12000,577.82607,2.6481720098,5.9432312845
12500,576.89691,2.6487004447,5.9782904575
13000,575.841,2.650387748,6.0107682365
13500,575.98048,2.6518161947,6.04176498
14000,575.00457,2.6578835901,6.0712101405
14500,571.23023,2.6604541409,6.099367747
15000,573.62926,2.6530502516,6.1288729775
15500,572.39747,2.654825346,6.1491841915
16000,572.34712,2.65698487,6.1737399085
16500,566.68526,2.6603177244,6.20628451
17000,567.82667,2.6621779355,6.229329389
17500,563.68615,2.6663498653,6.2473108995
18000,561.49288,2.6718230576,6.2635811045
18500,565.01962,2.6715018831,6.290739868
19000,562.78335,2.6654689916,6.314062979
19500,561.9336,2.6685961521,6.33018394
20000,559.96984,2.6657706421,6.34977757
20500,564.1536,2.6630752285,6.368134869
21000,564.10606,2.664085469,6.386106834
21500,564.16188,2.6637909182,6.4068078065
22000,560.69303,2.6720513456,6.421593949
22500,562.21885,2.6691368882,6.4375097865
23000,562.25673,2.6651012903,6.460989127
23500,561.926,2.6624433641,6.475006463
24000,561.50497,2.6635859515,6.4957255965
24500,566.22435,2.6594327989,6.5100109205
25000,566.75411,2.6604729542,6.5237616655
25500,566.42632,2.6650617635,6.543007912
26000,566.6144,2.6628778405,6.5597568175
26500,565.25313,2.6599905415,6.580100162
27000,562.66683,2.6617971123,6.59502903
27500,562.03306,2.6622015735,6.611137651
28000,561.56469,2.6611640834,6.6273813135
28500,567.08698,2.6579967503,6.638529943
29000,563.86595,2.6575080718,6.6575964445
29500,563.2306,2.6640143905,6.6777195315
30000,563.07767,2.6626968668,6.692667026
30500,561.4936,2.6604273317,6.7073230165
31000,560.04662,2.6618922272,6.719674915
31500,562.12534,2.6592236072,6.7408559845
32000,565.69995,2.6558226083,6.7504609465
32500,563.97637,2.6574985316,6.7687199915
33000,561.43292,2.6594993951,6.7788443995
33500,561.871,2.6624078391,6.7947828215
34000,563.94655,2.6603751517,6.8124525715
34500,562.051,2.656103179,6.8258431275
35000,559.09995,2.6588965771,6.837264169
35500,557.12167,2.6627624295,6.8564766555
36000,559.13992,2.6579019917,6.868149387
36500,564.09949,2.6532576112,6.88472297
37000,561.54679,2.6555316248,6.8961489015
37500,563.35919,2.6594832632,6.9102630955
38000,559.92368,2.6594901106,6.9234375845
38500,564.43183,2.6506561146,6.9400484205
39000,563.62751,2.6535047657,6.9496240465
39500,561.14816,2.654247512,6.967702415
40000,560.69188,2.6531855861,6.9797132165
40500,563.80037,2.6497581645,6.9947575685
41000,563.38783,2.6495743148,7.005084772
41500,562.91096,2.6542983329,7.0186823145
42000,563.79127,2.6537933124,7.0365259885
42500,562.56796,2.6511246423,7.0501388985
43000,563.7655,2.648428841,7.068403764
43500,565.4006,2.648015384,7.077500457
44000,566.51274,2.6442670536,7.091881707
44500,564.19611,2.6461989945,7.1062883365
45000,559.89558,2.6488945837,7.1186062415
45500,565.38496,2.6502371214,7.137331413
46000,566.89744,2.6475593152,7.150695892
46500,563.98947,2.6408304077,7.160827052
47000,563.91091,2.6439968509,7.178298663
47500,562.8541,2.6432656633,7.1934282315
48000,560.86572,2.6452188834,7.20581715
48500,564.07682,2.6398544228,7.219214691
49000,567.13016,2.6356344575,7.232563337
49500,568.56376,2.6404435099,7.246751571
50000,570.06817,2.6363420718,7.267065113
50500,568.78531,2.6314200622,7.2769233955
51000,567.71255,2.6306241183,7.294181967
51500,570.50209,2.6292430357,7.310131099
52000,567.94828,2.6301461202,7.322929101
52500,569.80852,2.6286754832,7.3426999155
53000,568.74709,2.627247127,7.355651818
53500,561.0823,2.6380982478,7.377214264
54000,571.71612,2.6280291106,7.383832708
54500,575.784,2.6209294934,7.400587434
55000,573.96225,2.6237180557,7.4210742025
55500,572.5611,2.6215804801,7.4405521155
56000,561.91902,2.6305453661,7.453301223
56500,569.08755,2.6253932451,7.469312288
57000,562.86942,2.6283759188,7.4879105665
57500,569.02155,2.6271260082,7.5021081135
58000,578.60509,2.6167431114,7.514262572
58500,569.96511,2.619716117,7.541533792
59000,573.3721,2.617736844,7.5494383925
59500,572.38067,2.617770414,7.5618203265
60000,574.67368,2.6132994262,7.587651489
60500,571.37699,2.6158730418,7.598435972
61000,573.61448,2.6149189083,7.6211839915
61500,575.98507,2.6157698544,7.640151773
62000,575.41132,2.616235767,7.6541546735
62500,574.30318,2.6111631764,7.6768163125
63000,574.00359,2.6097159093,7.691282779
63500,577.76274,2.6063580584,7.706205593
64000,576.62422,2.607532355,7.7293142675
64500,572.17212,2.6102996957,7.747301832
65000,574.23339,2.6067222264,7.7597585045
65500,577.68431,2.6100833025,7.7819845175
66000,573.69832,2.6121810781,7.7992323785
66500,575.85999,2.6029596248,7.8211356885
67000,580.22241,2.5997489257,7.836927893
67500,582.66358,2.5962547252,7.859493839
68000,581.43734,2.5974239484,7.8824369705
68500,582.4091,2.5955408705,7.8951979525
69000,582.21948,2.5948802632,7.922475226
69500,583.73049,2.5941438408,7.939324947
70000,584.3249,2.5919403046,7.957469672
70500,581.72751,2.5878257335,7.9812626355
71000,583.05262,2.5862507931,8.0104565715
71500,589.11089,2.5806497565,8.0281638075
72000,591.33028,2.5778116801,8.052868536
72500,590.48099,2.5801816895,8.090001531
73000,587.61739,2.5773109946,8.107888047
73500,591.72527,2.5773154406,8.1341662445
74000,592.60961,2.5740150894,8.15821439
74500,592.93666,2.5688423816,8.1984391435
75000,593.62952,2.5666135433,8.2265646195
75500,589.85266,2.5689422056,8.26363964
76000,596.18358,2.5610628567,8.3012860265
76500,600.17451,2.5561364519,8.3447839135
77000,603.59318,2.5501963822,8.405060973
77500,610.57475,2.5450342418,8.48458265
78000,280.4175,2.5336430244,8.5855871435
78228,1.2362,2.5155331203,8.6774057705
78229,1.23844,2.5146603533,8.676153142
78230,1.24563,2.5168993139,8.67635943
78231,1.24028,2.5138872471,8.681220468
78232,1.24228,2.5148161706,8.6815035905
78233,1.24924,2.512435283,8.679939434
78234,1.24372,2.5176916163,8.6817136035
78235,1.24855,2.5104656907,8.6794933305
78236,1.23942,2.513160706,8.6849313225
78237,1.24832,2.5141405102,8.686732501
78238,1.25367,2.513370532,8.683796506
78239,1.24333,2.5115804882,8.685472421
78240,1.24847,2.5117613958,8.6912335825
78241,1.24457,2.513499373,8.692445699
78242,1.24529,2.5158721337,8.6930077525
78243,1.24356,2.5126892454,8.693790063
78244,1.24103,2.5129955932,8.694586344
78245,1.24387,2.5116093673,8.6922687475
78246,1.25006,2.5135122023,8.695582859
78247,1.24322,2.5106667659,8.6940154435
78248,1.2513,2.5082999672,8.6958473545
78249,1.24781,2.5076013794,8.694190066
78250,1.26647,2.5100290168,8.700774517
78251,1.24555,2.5109787505,8.7017868645
78252,1.24244,2.5098207381,8.6966603995
78253,1.25023,2.5120496077,8.698309772
78254,1.24872,2.5062059759,8.7021994405
78255,1.24319,2.5080947992,8.7027275
78256,1.2521,2.5054890044,8.705888875
78257,1.2472,2.5122014869,8.709331043
78258,1.24245,2.5093475465,8.7109371085
78259,1.24529,2.5073684515,8.7098912335
78260,1.24134,2.5102074386,8.711471222
78261,1.24735,2.5120286361,8.7105208075
78262,1.24823,2.5071920004,8.7119149975
78263,1.24381,2.5082980777,8.712709416
78264,1.24898,2.5057058459,8.71416647
78265,1.25165,2.5095657466,8.720001206
78266,1.24877,2.5072940007,8.721102029
78267,1.25452,2.5041765247,8.7216435935
78268,1.24658,2.5080062523,8.723013569
78269,1.25521,2.5102835775,8.7205735035
78270,1.26163,2.5019011062,8.7245842445
78271,1.25553,2.5041987419,8.724860847
78272,1.25133,2.5036494165,8.727705572
78273,1.25404,2.5082856045,8.731941227
78274,1.25679,2.5029477434,8.731545415
78275,1.25197,2.5018218295,8.733175229
78276,1.24707,2.5033970421,8.7361377665
78277,1.2472,2.5092241401,8.736276068
78278,1.2498,2.5042588093,8.73515103
78279,1.25408,2.5012132436,8.7341032925
78280,1.25809,2.4986534413,8.739059791
78281,1.25108,2.5064323472,8.744226303
78282,1.25517,2.4999684116,8.7425909005
78283,1.25197,2.5009450568,8.7446984835
78284,1.2534,2.5000677832,8.7479390205
78285,1.25394,2.5031912671,8.7529676965
78286,1.25047,2.5009833232,8.7567595765
78287,1.25002,2.4996175248,8.753709961
78288,1.26108,2.496190937,8.760275785
78289,1.2579,2.5022865205,8.761181496
78290,1.26584,2.4939876373,8.758490905
78291,1.25667,2.495735473,8.760593366
78292,1.2602,2.4959714615,8.7667340415
78293,1.25172,2.5011606581,8.7672108785
78294,1.26161,2.4918914861,8.772160858
78295,1.25218,2.4967250547,8.7799746545
78296,1.25989,2.4957833063,8.7816338055
78297,1.25999,2.4983695447,8.7810484695
78298,1.25955,2.4951641912,8.781097364
78299,1.27275,2.4910934108,8.7833078575
78300,1.25574,2.4934046489,8.781773038
78301,1.26763,2.4927983817,8.7848138065
78302,1.26601,2.4889812427,8.7922941895
78303,1.27347,2.4864567698,8.7975198405
78304,1.27016,2.4852680952,8.7982644325
78305,1.26252,2.4912210097,8.8099120185
78306,1.26286,2.4866535966,8.816521615
78307,1.26379,2.4865060615,8.821242489
78308,1.26372,2.4853744451,8.8221956975
78309,1.2644,2.4882875122,8.823272772
78310,1.27081,2.4811305908,8.8258981705
78311,1.2782,2.4752879234,8.831730578
78312,1.28535,2.4687772233,8.837795351
78313,1.27802,2.4764872826,8.8479868135
78314,1.28514,2.4661362337,8.856325876
78315,1.27182,2.467096946,8.862234652
78316,1.29227,2.4595935787,8.873405866
78317,1.29277,2.4618875173,8.882478345
78318,1.29017,2.455034339,8.8961985895
78319,1.30826,2.4449418775,8.905692957
78320,1.30058,2.4421288215,8.9112967255
78321,1.32175,2.4361983274,8.9298007075
78322,1.35231,2.4140540506,8.950886782
78323,1.4187,2.3757175094,8.982635103
78324,2.47389,1.9109164579,9.0392977
78325,1.63315,-0.1997735757,12.6423076715
78326,0.02545,-6.86952e-05,23.75548519
